Repository: fsantibanezleal/CAOS_RES_Espira

# Espira

Optimal control of magnetization switching in two-dimensional van der Waals magnets: given a magnetic
bit and a target switching time, compute the field or current pulse that flips it for the least
dissipated energy, and say honestly how that compares to the protocols in use today.

Live: https://espira.fasl-work.com

## What this is

A CAOS research product built on the kickoff work of Badarneh, Cai and Santos, *Optimal Control Drives
Ultrafast and Energy-Efficient Magnetization Switching in Van der Waals Magnets*, Advanced Materials
e23059 (2026), [10.1002/adma.202523059](https://doi.org/10.1002/adma.202523059). Espira reproduces the
method's published results as a verification floor and extends them: the analytic optimal control
paths, the numerical image-based solver for the biaxial case, the conventional baselines, and the
constrained pulse-shaping solvers.

The scientific engine is a separate, open-source (MIT) Python package,
[spinoct](https://github.com/fsantibanezleal/CAOS_SpinOCT), consumed as a dependency. This repository
holds the domain layer: the curated material parameter database, the case matrix, the canonical bake,
and the companion web app.

## Manuscript

1. The Cost of Reliability in Optimal Magnetization Switching: A Longitudinal-Field Front for Van der
Waals Magnets. Preprint, 2026, CC-BY, version 3, version DOI
[10.5281/zenodo.22822132](https://doi.org/10.5281/zenodo.22822132), concept DOI
[10.5281/zenodo.22736005](https://doi.org/10.5281/zenodo.22736005). Source under
`manuscripts/reliability-realizability/`.

2. Domain Walls Become the Optimal Reversal of a Spin Chain: Free Optimal Control Beyond the Macrospin
and an Energy-Barrier Floor on the Switching Cost. Preprint, 2026, CC-BY, version 3, version DOI
[10.5281/zenodo.22822159](https://doi.org/10.5281/zenodo.22822159), concept DOI
[10.5281/zenodo.22736065](https://doi.org/10.5281/zenodo.22736065). Source and the table generator under

# data/, what Espira computes from and what it ships

## Layout

| Path | What | Git |
|---|---|---|
| `artifacts/` | The canonical, committed results the web app replays: `index.json`, one `<case>.json` per case, `novel.json` (the reliability front and the two-mode lattice comparison), `lattice_ocp.json` (the free chain crossover map), `patch_ocp.json` (the two-dimensional patch sweep, cases C20 and C21), `live_parity.json` (the values the browser's own implementation of the live lane must reproduce), `pareto.json` (the four-objective device trade-off per material, rung R14), `hard_axis_map.json` (where a hard axis reduces the cost, with its own control) | committed |
| `raw/` | Private or large inputs, never committed | git-ignored |
| `materials/materials.csv` | One row per material: name, family, spin, easy axis, notes | committed |
| `materials/parameters.csv` | One row per parameter value: published unit and basis, conversion inputs, provenance class, method, DOI(s), note. The only path into the engine | committed |
| `.checkpoints/` | Resumable bake checkpoints; point `ESPIRA_CHECKPOINT_DIR` at `E:\_Temp` for heavy runs | git-ignored |

## Where the real data is

There is no public experimental dataset of shaped-pulse switching in these materials. The real data
Espira depends on is the set of **spin-Hamiltonian parameters** of each van der Waals magnet: magnetic
moment, anisotropy (easy axis and, for CrSBr, the hard-axis ratio), Gilbert damping with its range, and
the ordering temperature. Each value is a row of `materials/parameters.csv` with the unit and basis it was
published in, its provenance class (measured, computed, derived, or assumed) and its DOI, audited against
the primary sources on 2026-09-14 (programme dossier 07). Damping is assumed for four of the six materials,
so their universal floors are scales rather than measurements.

Units matter more than usual in this literature: exchange and anisotropy appear per atom, per formula
unit, per volume, with and without the one-half double-counting factor, and over unit vectors or spin
vectors. Every parameter carries its convention, and the engine's unit-constant gate
(`spinoct`, `scripts/check_unit_constants.py`) asserts the unit of every literal.

## The two contracts, and their state

- **Contract 1, ingestion.** `data-pipeline/espiralab/io/contract.py`, run by the `ingest` stage: units,
  bases and explicit conversions, physical ranges, provenance classes, DOIs, bands; bad rows are rejected
  with a reason, assumed values and wide damping bands are flagged, and the canonical bake refuses any
  rejection. Full description: [../docs/architecture/02_data-contracts.md](../docs/architecture/02_data-contracts.md).
- **Contract 2, artifacts.** The JSON shapes of `artifacts/` are mirrored by the TypeScript types in
  `frontend/src/data/contract.ts`, so a drift fails the web build. Per-case manifests with hashes,
  seeds, engine version and the measured lane verdict arrive with the staged pipeline (U4).

File: data/materials/parameters.csv
material,parameter,value,unit,basis,spin_length,ions_per_cell,cell_volume_nm3,ms_emu_per_cm3,moment_for_density_bohr,low,high,provenance,method,source_doi,note
crsbr,moment,3.0,mu_B,per-ion,,,,,,,,derived,spin length and g = 2,10.1002/advs.202202467,"S = 3/2 Cr(III) from the neutron Hamiltonian, g = 2."
crsbr,anisotropy,0.15,meV,unit-vector,,,,,,,,assumed,,10.1002/advs.202202467,"Below neutron resolution. Chosen at the scale of the quoted zone-centre magnon gaps (0.102 and 0.141 meV); a ferromagnetic gap-to-K relation does not hold for the antiferromagnetically stacked bulk. Kept because manuscript M1 uses it."
crsbr,hard_axis_ratio,3.0,ratio,none,,,,,,,,assumed,,10.1038/s41524-023-01050-3,"Triaxiality (b easy, z hard) is computed; the ratio of the hard to the easy scale is an assumption."
crsbr,damping,0.01,dimensionless,none,,,,,,0.004,0.02,assumed,,10.1021/acs.nanolett.2c02863,"The typical value set in first-principles spin dynamics of CrSBr; no measurement found."
crsbr,ordering_temperature,146,K,none,,,,,,,,measured,second-harmonic generation (monolayer),10.1021/acs.nanolett.1c00219,Monolayer ferromagnetic order.
fe3gete2,moment,1.58,mu_B,per-ion,,,,,,,,measured,SQUID magnetometry at 5 K,10.1063/1.4961592,"Saturated moment per Fe of an Fe2.87GeTe2 crystal; published values span 1.2 to 1.8."
fe3gete2,anisotropy,1.46e7,erg/cm3,volume,,,,376,1.58,,,derived,SQUID magnetometry at 5 K (K_1 with demagnetizing correction),10.1063/1.4961592,"K_u per Fe through the ion density implied by M_s = 376 emu/cm3 and 1.58 mu_B/Fe from the same measurement."
fe3gete2,damping,0.01,dimensionless,none,,,,,,0.003,0.03,assumed,,,"No measured Gilbert damping found; a wide band on purpose."
fe3gete2,ordering_temperature,130,K,none,,,,,,,,measured,anomalous Hall effect (monolayer),10.1038/s41563-018-0149-7,Monolayer; 207 K in thick flakes in the same work.
fe3gate2,moment,1.82,mu_B,per-ion,,,,,,,,computed,DFT (LDA) average over Fe sites,10.1021/acs.nanolett.4c01019,2.05 mu_B on Fe1 and Fe2 and 1.35 mu_B on Fe3.
fe3gate2,anisotropy,0.31,meV,unit-vector,,,,,,,,computed,DFT magnetic anisotropy energy per Fe,10.1021/acs.nanolett.4c01019,"Low-temperature first-principles value; the measured room-temperature anisotropy (4.79e5 J/m3, Zhang 2022) is lower."
fe3gate2,damping,0.01,dimensionless,none,,,,,,0.003,0.03,assumed,,,No measured Gilbert damping found.
fe3gate2,ordering_temperature,380,K,none,,,,,,,,measured,magnetometry (bulk crystal),10.1038/s41467-022-32605-5,Reported as 350 to 380 K.
cri3,moment,3.0,mu_B,per-ion,,,,,,,,derived,spin length and g = 2,10.1103/PhysRevX.8.041028,S = 3/2 Cr(III) from the neutron Hamiltonian.
cri3,anisotropy,0.22,meV,spin-operator,1.5,,,,,,,measured,inelastic neutron scattering fit,10.1103/PhysRevX.8.041028,"D_z in H = -sum[J S.S + A.(S x S)] - sum D_z (S^z)^2, with J1 = 2.01 meV."
cri3,damping,0.01,dimensionless,none,,,,,,0.005,0.02,assumed,,,No measured Gilbert damping found.
cri3,ordering_temperature,45,K,none,,,,,,,,measured,magneto-optical Kerr effect (monolayer),10.1038/nature22391,Monolayer.
cr2ge2te6,moment,2.80,mu_B,per-ion,,,,,,,,measured,neutron powder diffraction at 5 K,10.1088/0953-8984/7/1/008,Ordered Cr moment along c.
cr2ge2te6,anisotropy,3.95e5,erg/cm3,volume,,6,0.8301,,,,,derived,broadband ferromagnetic resonance at 2 K,10.1103/PhysRevB.100.134437;10.1088/0953-8984/7/1/008,"K_u per Cr through the hexagonal cell (Z = 3, six Cr in 0.8301 nm3, Carteaux 1995). K_u falls to 0.77e5 erg/cm3 at 60 K."
cr2ge2te6,damping,0.0007,dimensionless,none,,,,,,0.0004,0.001,measured,spin pumping and ferromagnetic resonance (thick flakes),10.1038/s41467-023-39529-8,The nominal value is the middle of the measured range.
cr2ge2te6,ordering_temperature,61,K,none,,,,,,,,measured,magnetometry and neutron diffraction (bulk),10.1088/0953-8984/7/1/008,Bulk.
feps3,moment,4.0,mu_B,per-ion,,,,,,,,derived,spin length and g = 2,10.1103/PhysRevB.94.214407,S = 2 Fe(II).
feps3,anisotropy,2.66,meV,spin-operator,2.0,,,,,,,derived,inelastic neutron scattering fit,10.1103/PhysRevB.94.214407,"Single-ion Delta with J1 = 1.46, J2 = -0.04, J3 = -0.96 meV. The conversion assumes the term -Delta (S^z)^2; the operator form was not read in the full text."
feps3,damping,0.01,dimensionless,none,,,,,,0.005,0.02,assumed,,,No measured Gilbert damping found.
feps3,ordering_temperature,118,K,none,,,,,,,,measured,low-frequency electronic noise and magnetometry,10.1002/aelm.202100408,Neel temperature.
fe3gete2,hard_axis_ratio,0,ratio,none,,,,,,,,assumed,,,"Modelled as uniaxial: no distinct hard axis enters the macrospin."
fe3gate2,hard_axis_ratio,0,ratio,none,,,,,,,,assumed,,,"Modelled as uniaxial: no distinct hard axis enters the macrospin."
cri3,hard_axis_ratio,0,ratio,none,,,,,,,,assumed,,,"Modelled as uniaxial: no distinct hard axis enters the macrospin."
cr2ge2te6,hard_axis_ratio,0,ratio,none,,,,,,,,assumed,,,"Modelled as uniaxial: no distinct hard axis enters the macrospin."
feps3,hard_axis_ratio,0,ratio,none,,,,,,,,assumed,,,"Modelled as uniaxial: no distinct hard axis enters the macrospin."
